Repository: Draliahmad/nlc-data-projects

# NLC Data Projects

Data-driven analysis and optimization of nanostructured lipid carriers (NLCs) for drug delivery applications.

## Project Overview
This repository contains reproducible data analysis workflows derived from an MSc thesis focused on
meropenem–thyme oil co-loaded NLCs. The goal is to apply statistical analysis and visualization to
identify optimal formulations based on physicochemical properties.

## Dataset
Extracted from experimental tables in the MSc thesis, including:
- Particle size (nm)
- Polydispersity index (PDI)
- Zeta potential (mV)
- Entrapment efficiency (%)
- Thyme oil concentration (mg)

## Analysis Included
- Data cleaning and standardization
- Correlation heatmaps of NLC parameters
- Scatter plots (Size vs EE, Zeta potential vs PDI)
- Composite optimization scoring for formulation ranking

## Key Visualizations

### Correlation Heatmap of NLC Parameters

### Particle Size vs Entrapment Efficiency

### Zeta Potential vs Polydispersity Index (PDI)

### Polydispersity Index vs Entrapment Efficiency

## Key Findings
- Strong positive correlation between particle size and entrapment efficiency
- Lower PDI associated with improved formulation stability
- Batch D identified as the optimal formulation based on weighted multi-parameter scoring

## Repository Structure
data/ → Raw and extracted experimental tables
figures/ → Publication-quality plots
notebooks/ → Jupyter notebooks for analysis
outputs/ → Processed datasets
src/ → Utility scripts

## Tools Used
- Python (pandas, numpy, matplotlib, seaborn)
- JupyterLab
- Git & GitHub

File: data/extracted_tables/table_06.csv
Table 3.3: Effect of Lyophilization and Sucrose Concentration on NLC Formulations,Table 3.3: Effect of Lyophilization and Sucrose Concentration on NLC Formulations,Table 3.3: Effect of Lyophilization and Sucrose Concentration on NLC Formulations,Table 3.3: Effect of Lyophilization and Sucrose Concentration on NLC Formulations,Table 3.3: Effect of Lyophilization and Sucrose Concentration on NLC Formulations
Formulation,Sucrose Concentration (%),Particle Size (nm),PDI,Zeta Potential (mV)
Batch A,,51.35,0.2690,-32.53
Batch A,7,98.48,0.4381,-27.00
Batch A,10,128.60,0.3246,-30.01
Batch B,,70.63,0.2370,-33.86
Batch B,7,86.53,0.3796,-31.45
Batch B,10,108.10,0.4378,-32.29
Batch D,,80.56,0.1518,-32.22
Batch D,7,140.80,0.3979,-31.87
Batch D,10,112.60,0.4311,-26.85
